Repository: sbillinge/ncomm-goldnp-2016

Supporting experimental data
============================

This folder contains X-ray total scattering data described in the paper

Polymorphism in magic sized Au144(SR)60 clusters,
Kirsten M. Ø. Jensen, Pavol Juhás, Marcus A. Tofanelli,
Christine L. Heinecke, Gavin Vaughan, Christopher J. Ackerson,
and Simon J. L. Billinge

to be published in Nature Communications, 2016.  The samples, data
acquisition and data reduction processes are described in detail therein.

This folder contains the following data files:

- Au144PET_100K_APS.chi
- Au144PET_100K_APS.gr
- Au144SC4_100K_APS.chi
- Au144SC4_100K_APS.gr
- Au144SC6_100K_APS.chi
- Au144SC6_100K_APS.gr
- Au144SC12_100K_APS.chi
- Au144SC12_100K_APS.gr
- Kapton_APS.chi
- Au144pMBA_100K_ESRF.chi
- Au144pMBA_100K_ESRF.gr

These datasets were measured from 5 different samples Au144(PET)60,
Au144(SC4)60, Au144(SC6)60, Au144(SC12)60 and Au144(pMBA)60, as stated in the
file names.  All scattering data were measured at 100 K.  The first 4 datasets
were obtained at the 11-ID-B beamline of the Advanced Photon Source (APS),
with a wavelength of 0.143 Å.  The data are provided as integrated total
scattering intensities versus Q [1/nm] in .chi files and as reduced pair
distribution functions (PDF-s) in .gr files.  The data in Kapton_APS.chi are
background scattering intensities to be used with the APS data.  The last
dataset, Au144pMBA_100K_ESRF, was obtained at the European Synchrotron
Radiation Facility (ESRF) beamline ID11 using X-ray wavelength of 0.177 Å.
Here, the background has already been subtracted.

Please contact Prof. Simon J. L. Billinge sb2896@columbia.edu from
Columbia University for any questions regarding the data and their use.

File: Au144PET_100K_APS.gr
# PDFgetXgui Configuration #
[PDF]
wavelength = 0.18597
dataformat = Qnm
inputfile = Au144PET_100K-00000.chi
backgroundfile = Kapton-00000.chi
mode = xray
bgscale = 0.9
composition = Au144 S60 C480 H540
outputtype = gr
qmaxinst = 30.0
qmin = 0.8
qmax = 26.0
rmax = 30.0
rmin = 0.0
rstep = 0.01
rpoly = 1.2


#### start data
#S 1
#L r($\AA$)  G($\AA^{-2}$)
0 0
0.01 -0.00413952
0.02 -0.00801602
0.03 -0.0113503
0.04 -0.0139061
0.05 -0.0156078
0.06 -0.0161531
0.07 -0.0156857
0.08 -0.0141609
0.09 -0.011642
0.1 -0.00839
0.11 -0.00450656
0.12 -0.000324368
0.13 0.00390395
0.14 0.00788425
0.15 0.0114042
0.16 0.0141261
0.17 0.0159623
0.18 0.0167776
0.19 0.0164183
0.2 0.0150594
0.21 0.0126346
0.22 0.00939651
0.23 0.00555107
0.24 0.00130507
0.25 -0.00302087
0.26 -0.00713323
0.27 -0.0107718
0.28 -0.0137229
0.29 -0.0156619
0.3 -0.0166157
0.31 -0.0163801
0.32 -0.0150168
0.33 -0.0126651
0.34 -0.00932286
0.35 -0.00535673
0.36 -0.000956367
0.37 0.00357309
0.38 0.00795006
0.39 0.0118059
0.4 0.014983
0.41 0.0171977
0.42 0.0182931
0.43 0.0183111
0.44 0.017031
0.45 0.0147549
0.46 0.0115618
0.47 0.00766954
0.48 0.00341333
0.49 -0.000916761
0.5 -0.00499031
0.51 -0.00848334
0.52 -0.0110641
0.53 -0.0126342
0.54 -0.012841
0.55 -0.0117953
0.56 -0.00949775
0.57 -0.00599872
0.58 -0.00167584
0.59 0.00325191
0.6 0.00833162
0.61 0.0131399
0.62 0.0171355
0.63 0.020004
0.64 0.0211166
0.65 0.0202597
0.66 0.0172328
0.67 0.0115802
0.68 0.00369328
0.69 -0.00659814
0.7 -0.0188739
0.71 -0.0326477
0.72 -0.0475435
0.73 -0.0627587
0.74 -0.0775806
0.75 -0.0912389
0.76 -0.103116
0.77 -0.112019
0.78 -0.117832
0.79 -0.119661
0.8 -0.117132
0.81 -0.110456
0.82 -0.0986932
0.83 -0.0829038
0.84 -0.0630618
0.85 -0.0396718
0.86 -0.0137575
0.87 0.0142181
0.88 0.0430173
0.89 0.0717148
0.9 0.0992388
0.91 0.124836
0.92 0.147144
0.93 0.165864
0.94 0.180275
0.95 0.189645
0.96 0.194439
0.97 0.193889
0.98 0.188835
0.99 0.179646
1 0.166611
1.01 0.15099
1.02 0.133335
1.03 0.114778
1.04 0.0962515
1.05 0.0788067
1.06 0.0631006
1.07 0.050182
1.08 0.0404631
1.09 0.0342079
1.1 0.0321858
1.11 0.0337293
1.12 0.0390981
1.13 0.0477296
1.14 0.0589007
1.15 0.0722672
1.16 0.0866896
1.17 0.101411
1.18 0.115521
1.19 0.128305
1.2 0.138567
1.21 0.146113
1.22 0.150134
1.23 0.150229
1.24 0.146629
1.25 0.138569
1.26 0.126966
1.27 0.111892
1.28 0.0937736
1.29 0.0735309
1.3 0.0515704
1.31 0.0288909
1.32 0.00622158
1.33 -0.0156237
1.34 -0.0360978
1.35 -0.0542753
1.36 -0.0699524
1.37 -0.0827289
1.38 -0.0921366
1.39 -0.0985796
1.4 -0.101675
1.41 -0.101987
1.42 -0.0998633
1.43 -0.0955283
1.44 -0.0897942
1.45 -0.0830522
1.46 -0.0759528
1.47 -0.0690269
1.48 -0.0628668
1.49 -0.0577687
1.5 -0.054243
1.51 -0.0524567
1.52 -0.0524455
1.53 -0.0545431
1.54 -0.0583287
1.55 -0.0638341
1.56 -0.0707537
1.57 -0.0786937
1.58 -0.087449
1.59 -0.0965212
1.6 -0.105576
1.61 -0.114259
1.62 -0.122332
1.63 -0.12938
1.64 -0.13541
1.65 -0.140228
1.66 -0.143782
1.67 -0.146249
1.68 -0.147543
1.69 -0.148008
1.7 -0.147802
1.71 -0.147152
1.72 -0.146348
1.73 -0.145646
1.74 -0.145267
1.75 -0.145421
1.76 -0.146329
1.77 -0.148002
1.78 -0.150645
1.79 -0.154163
1.8 -0.158526
1.81 -0.163725
1.82 -0.169525
1.83 -0.175856
1.84 -0.182499
1.85 -0.189283
1.86 -0.196032
1.87 -0.202603
1.88 -0.208831
1.89 -0.214634
1.9 -0.219972
1.91 -0.224739
1.92 -0.229038
1.93 -0.232857
1.94 -0.23629
1.95 -0.239451
1.96 -0.242417
1.97 -0.245331
1.98 -0.248298
1.99 -0.251413
2 -0.25473
2.01 -0.258345
2.02 -0.262215
2.03 -0.266342
2.04 -0.27067
2.05 -0.275096
2.06 -0.279505
2.07 -0.283768
2.08 -0.287726
2.09 -0.291208
2.1 -0.294134
2.11 -0.296252
2.12 -0.297575
2.13 -0.297997
2.14 -0.297427
2.15 -0.296001
2.16 -0.293628
2.17 -0.290517
2.18 -0.286787
2.19 -0.282571
2.2 -0.27812
2.21 -0.273634
2.22 -0.269338
2.23 -0.26544
2.24 -0.262216
2.25 -0.259738
2.26 -0.258281
2.27 -0.257882
2.28 -0.258571
2.29 -0.260533
2.3 -0.263548
2.31 -0.267692
2.32 -0.272809
2.33 -0.278722
2.34 -0.285399
2.35 -0.29256
2.36 -0.300098
2.37 -0.307846
2.38 -0.315665
2.39 -0.323437
2.4 -0.331092
2.41 -0.338563
2.42 -0.345825
2.43 -0.352896
2.44 -0.359751
2.45 -0.366444
2.46 -0.372968
2.47 -0.379301
2.48 -0.385413
2.49 -0.391125
2.5 -0.396313
2.51 -0.400674
2.52 -0.403762
2.53 -0.405296
2.54 -0.404326
2.55 -0.400493
2.56 -0.39295
2.57 -0.38047
2.58 -0.362855
2.59 -0.338188
2.6 -0.306268
2.61 -0.266203
2.62 -0.216214
2.63 -0.157055
2.64 -0.0867014
2.65 -0.00570846
2.66 0.0858018
2.67 0.189098
2.68 0.301983
2.69 0.425062
2.7 0.556725
2.71 0.695349
2.72 0.840273
2.73 0.988723
2.74 1.13902
2.75 1.28882
2.76 1.43603
2.77 1.57735
2.78 1.7115
2.79 1.83528
2.8 1.94652
2.81 2.04458
2.82 2.12453
2.83 2.18819
2.84 2.23284
2.85 2.25743
2.86 2.26376
2.87 2.2482
2.88 2.21463
2.89 2.16265
2.9 2.09278
2.91 2.00853
2.92 1.90922
2.93 1.79889
2.94 1.67919
2.95 1.55196
2.96 1.42032
2.97 1.28603
2.98 1.15158
2.99 1.01892
3 0.890297
3.01 0.766681
3.02 0.650392
3.03 0.541877
3.04 0.441831
3.05 0.351905
3.06 0.270853
3.07 0.2
3.08 0.138445
3.09 0.0854508
3.1 0.0416656
3.11 0.00495061
3.12 -0.0245838
3.13 -0.0481226
3.14 -0.0668539
3.15 -0.0809037
3.16 -0.0918629
3.17 -0.100151
3.18 -0.106543
3.19 -0.111768
3.2 -0.116195
3.21 -0.120388
3.22 -0.124662
3.23 -0.129292
3.24 -0.134414
3.25 -0.140273
3.26 -0.146818
3.27 -0.15413
3.28 -0.162234
3.29 -0.171021
3.3 -0.180584
3.31 -0.190771
3.32 -0.201573
3.33 -0.212981
3.34 -0.224879
3.35 -0.237313
3.36 -0.250174
3.37 -0.26343
3.38 -0.277057
3.39 -0.290951
3.4 -0.305077
3.41 -0.319332
3.42 -0.333627
3.43 -0.347852
3.44 -0.361912
3.45 -0.375655
3.46 -0.388986
3.47 -0.401804
3.48 -0.413916
3.49 -0.425336
3.5 -0.435879
3.51 -0.445528
3.52 -0.454288
3.53 -0.461986
3.54 -0.4688
3.55 -0.474647
3.56 -0.479602
3.57 -0.483795
3.58 -0.487165
3.59 -0.489942
3.6 -0.492155
3.61 -0.493904
3.62 -0.495316
3.63 -0.496412
3.64 -0.497312
3.65 -0.498046
3.66 -0.498642
3.67 -0.499122
3.68 -0.499447
3.69 -0.499602
3.7 -0.499519
3.71 -0.499096
3.72 -0.498283
3.73 -0.496869
3.74 -0.494799
3.75 -0.491907
3.76 -0.48796
3.77 -0.482945
3.78 -0.476491
3.79 -0.468593
3.8 -0.459086
3.81 -0.447646
3.82 -0.434424
3.83 -0.419019
3.84 -0.401543
3.85 -0.38199
3.86 -0.360093
3.87 -0.336252
3.88 -0.310296
3.89 -0.282525
3.9 -0.253227
3.91 -0.2225
3.92 -0.190916
3.93 -0.158813
3.94 -0.126711
3.95 -0.0951058
3.96 -0.06477
3.97 -0.0360778
3.98 -0.00986747
3.99 0.0132489
4 0.033008
4.01 0.0480178
4.02 0.0586541
4.03 0.064055
4.04 0.0638448
4.05 0.0584342
4.06 0.046686
4.07 0.0297107
4.08 0.00734904
4.09 -0.0201862
4.1 -0.0518204
4.11 -0.0876001
4.12 -0.126197
4.13 -0.166912
4.14 -0.208892
4.15 -0.251095
4.16 -0.292497
4.17 -0.33228
4.18 -0.369575
4.19 -0.403314
4.2 -0.43336
4.21 -0.458534
4.22 -0.47893
4.23 -0.494378
4.24 -0.504249
4.25 -0.509473
4.26 -0.509639
4.27 -0.505524
4.28 -0.497752
4.29 -0.486474
4.3 -0.472873
4.31 -0.457356
4.32 -0.440715
4.33 -0.42362
4.34 -0.406665
4.35 -0.390309
4.36 -0.37503
4.37 -0.361085
4.38 -0.348507
4.39 -0.337605
4.4 -0.327993
4.41 -0.319604
4.42 -0.312134
4.43 -0.305161
4.44 -0.298315
4.45 -0.291159
4.46 -0.283249
4.47 -0.274154
4.48 -0.263699
4.49 -0.251316
4.5 -0.237122
4.51 -0.220943
4.52 -0.202707
4.53 -0.182781
4.54 -0.161109
4.55 -0.138213
4.56 -0.114417
4.57 -0.0901049
4.58 -0.0657587
4.59 -0.0418674
4.6 -0.0188086
4.61 0.00304009
4.62 0.0231854
4.63 0.0416241
4.64 0.0578994
4.65 0.0721002
4.66 0.0842734
4.67 0.094249
4.68 0.102524
4.69 0.109111
4.7 0.114412
4.71 0.118798
4.72 0.122532
4.73 0.126067
4.74 0.129745
4.75 0.133893
4.76 0.138742
4.77 0.144698
4.78 0.15174
4.79 0.160106
4.8 0.169832
4.81 0.180778
4.82 0.193121
4.83 0.206489
4.84 0.220809
4.85 0.235873
4.86 0.251382
4.87 0.267121
4.88 0.282786
4.89 0.29809
4.9 0.312715
4.91 0.326478
4.92 0.338898
4.93 0.34989
4.94 0.359136
4.95 0.366246
4.96 0.371267
4.97 0.373575
4.98 0.373272
4.99 0.370133
5 0.363713
5.01 0.354345
5.02 0.34146
5.03 0.325347
5.04 0.306072
5.05 0.283364
5.06 0.257908
5.07 0.229592
5.08 0.198982
5.09 0.166597
5.1 0.1328
5.11 0.0984274
5.12 0.0641604
5.13 0.0307928
5.14 -0.000969097
5.15 -0.0298611
5.16 -0.0555628
5.17 -0.0768653
5.18 -0.0930962
5.19 -0.104105
5.2 -0.108179
5.21 -0.106187
5.22 -0.0972779
5.23 -0.0813906
5.24 -0.0593795
5.25 -0.0303783
5.26 0.00391899
5.27 0.0432259
5.28 0.086762
5.29 0.133124
5.3 0.181596
5.31 0.230726
5.32 0.279379
5.33 0.326272
5.34 0.370586
5.35 0.410713
5.36 0.446297
5.37 0.476522
5.38 0.50036
5.39 0.518353
5.4 0.529386
5.41 0.534246
5.42 0.533205
5.43 0.526126
5.44 0.514468
5.45 0.49834
5.46 0.47894
5.47 0.457207
5.48 0.433851
5.49 0.409981
5.5 0.386416
5.51 0.363907
5.52 0.343
5.53 0.324541
5.54 0.308469
5.55 0.295284
5.56 0.284939
5.57 0.277119
5.58 0.272035
5.59 0.268859
5.6 0.267335
5.61 0.266906
5.62 0.266952
5.63 0.266893
5.64 0.266203
5.65 0.264305
5.66 0.260694
5.67 0.255207
5.68 0.24714
5.69 0.236713
5.7 0.223695
5.71 0.207995
5.72 0.190038
5.73 0.169628
5.74 0.147353
5.75 0.123457
5.76 0.0982073
5.77 0.0721262
5.78 0.0454817
5.79 0.0186886
5.8 -0.00794077
5.81 -0.0340754
5.82 -0.0595586
5.83 -0.0840831
5.84 -0.107597
5.85 -0.130033
5.86 -0.151212
5.87 -0.171321
5.88 -0.190236
5.89 -0.208088
5.9 -0.224981
5.91 -0.240846
5.92 -0.255913
5.93 -0.270137
5.94 -0.283598
5.95 -0.296376
5.96 -0.308361
5.97 -0.319688
5.98 -0.330269
5.99 -0.340097
6 -0.349224
6.01 -0.35748
6.02 -0.365017
6.03 -0.37177
6.04 -0.37776
6.05 -0.38311
6.06 -0.387767
6.07 -0.391934
6.08 -0.39568
6.09 -0.399122
6.1 -0.402414
6.11 -0.405678
6.12 -0.409043
6.13 -0.41262
6.14 -0.41652
6.15 -0.420758
6.16 -0.42542
6.17 -0.430441
6.18 -0.435772
6.19 -0.441329
6.2 -0.446948
6.21 -0.452439
6.22 -0.457602
6.23 -0.462209
6.24 -0.465914
6.25 -0.468603
6.26 -0.469845
6.27 -0.469505
6.28 -0.467427
6.29 -0.463156
6.3 -0.4569
6.31 -0.448292
6.32 -0.437411
6.33 -0.424397
6.34 -0.408961
6.35 -0.391623
6.36 -0.372324
6.37 -0.35133
6.38 -0.329001
6.39 -0.30538
6.4 -0.28097
6.41 -0.255977
6.42 -0.2307
6.43 -0.20542
6.44 -0.180437
6.45 -0.155924
6.46 -0.132125
6.47 -0.109237
6.48 -0.0872859
6.49 -0.0665813
6.5 -0.0470115
6.51 -0.0286948
6.52 -0.0117277
6.53 0.00403867
6.54 0.0183734
6.55 0.0314556
6.56 0.0432372
6.57 0.0536016
6.58 0.0627123
6.59 0.0703095
6.6 0.0764993
6.61 0.0812077
6.62 0.0841902
6.63 0.0856089
6.64 0.0851157
6.65 0.0827778
6.66 0.0785549
6.67 0.0721211
6.68 0.0637711
6.69 0.0532145
6.7 0.040603
6.71 0.0260876
6.72 0.00947935
6.73 -0.00873841
6.74 -0.0285673
6.75 -0.0497012
6.76 -0.0717862
6.77 -0.0946299
6.78 -0.117762
6.79 -0.140829
6.8 -0.163428
6.81 -0.185243
6.82 -0.20564
6.83 -0.224507
6.84 -0.24134
6.85 -0.255775
6.86 -0.26781
6.87 -0.276687
6.88 -0.282732
6.89 -0.285624
6.9 -0.285171
6.91 -0.281758
6.92 -0.274879
6.93 -0.265113
6.94 -0.252482
6.95 -0.237009
6.96 -0.219269
6.97 -0.199152
6.98 -0.177206
6.99 -0.153681
7 -0.128755
7.01 -0.102894
7.02 -0.0762567
7.03 -0.0491817
7.04 -0.0219106
7.05 0.00532917
7.06 0.0323523
7.07 0.058941
7.08 0.0849773
7.09 0.110367
7.1 0.134906
7.11 0.158659
7.12 0.181465
7.13 0.203333
7.14 0.224304
7.15 0.244208
7.16 0.263231
7.17 0.281277
7.18 0.298389
7.19 0.314667
7.2 0.329972
7.21 0.344507
7.22 0.358225
7.23 0.37116
7.24 0.383428
7.25 0.394937
7.26 0.405855
7.27 0.416176
7.28 0.425927
7.29 0.435213
7.3 0.443986
7.31 0.452358
7.32 0.460333
7.33 0.467914
7.34 0.475159
7.35 0.482007
7.36 0.488493
7.37 0.494579
7.38 0.500184
7.39 0.505316
7.4 0.509811
7.41 0.513644
7.42 0.516717
7.43 0.518822
7.44 0.519986
7.45 0.519933
7.46 0.518635
7.47 0.516016
7.48 0.511773
7.49 0.50607
7.5 0.498622
7.51 0.489471
7.52 0.478676
7.53 0.465959
7.54 0.451655
7.55 0.435616
7.56 0.417973
7.57 0.398939
7.58 0.37838
7.59 0.356695
7.6 0.333914
7.61 0.310215
7.62 0.285841
7.63 0.260849
7.64 0.235511
7.65 0.209959
7.66 0.184351
7.67 0.158827
7.68 0.133555
7.69 0.108614
7.7 0.0841277
7.71 0.0602177
7.72 0.0368921
7.73 0.0143455
7.74 -0.0074585
7.75 -0.028428
7.76 -0.0484349
7.77 -0.0675441
7.78 -0.0855236
7.79 -0.102428
7.8 -0.118171
7.81 -0.132549
7.82 -0.145677
7.83 -0.157259
7.84 -0.167347
7.85 -0.17589
7.86 -0.182611
7.87 -0.187729
7.88 -0.190965
7.89 -0.192419
7.9 -0.192167
7.91 -0.189979
7.92 -0.186222
7.93 -0.180785
7.94 -0.173865
7.95 -0.1657
7.96 -0.156274
7.97 -0.146001
7.98 -0.13502
7.99 -0.123599
8 -0.112011
8.01 -0.100534
8.02 -0.0893997
8.03 -0.0788974
8.04 -0.0692808
8.05 -0.060656
8.06 -0.053449
8.07 -0.0475814
8.08 -0.0432779
8.09 -0.0406809
8.1 -0.0396378
8.11 -0.040457
8.12 -0.0428437
8.13 -0.0468103
8.14 -0.0523453
8.15 -0.0591347
8.16 -0.0672354
8.17 -0.0763235
8.18 -0.0862452
8.19 -0.096867
8.2 -0.107914
8.21 -0.11925
8.22 -0.130665
8.23 -0.141995
8.24 -0.153052
8.25 -0.163742
8.26 -0.173871
8.27 -0.183372
8.28 -0.192175
8.29 -0.200096
8.3 -0.207215
8.31 -0.213375
8.32 -0.218591
8.33 -0.222898
8.34 -0.22613
8.35 -0.228468
8.36 -0.229811
8.37 -0.230209
8.38 -0.229766
8.39 -0.228358
8.4 -0.226204
8.41 -0.223286
8.42 -0.219684
8.43 -0.215543
8.44 -0.210868
8.45 -0.205859
8.46 -0.200611
8.47 -0.195263
8.48 -0.189958
8.49 -0.184876
8.5 -0.180132
8.51 -0.175893
8.52 -0.172333
8.53 -0.169488
8.54 -0.167612
8.55 -0.166661
8.56 -0.166715
8.57 -0.167866
8.58 -0.169948
8.59 -0.173043
8.6 -0.176932
8.61 -0.181465
8.62 -0.186488
8.63 -0.191702
8.64 -0.196835
8.65 -0.201588
8.66 -0.205659
8.67 -0.208581
8.68 -0.210212
8.69 -0.210024
8.7 -0.207825
8.71 -0.203461
8.72 -0.19634
8.73 -0.186757
8.74 -0.174297
8.75 -0.159043
8.76 -0.141239
8.77 -0.12055
8.78 -0.0976694
8.79 -0.0726251
8.8 -0.0457966
8.81 -0.0177085
8.82 0.0113961
8.83 0.0408785
8.84 0.0702911
8.85 0.099121
8.86 0.126996
8.87 0.153204
8.88 0.177618
8.89 0.199768
8.9 0.219265
8.91 0.236225
8.92 0.250017
8.93 0.261029
8.94 0.269167
8.95 0.27436
8.96 0.277142
8.97 0.277351
8.98 0.275566
8.99 0.27206
9 0.267049
9.01 0.261069
9.02 0.254338
9.03 0.247251
9.04 0.240091
9.05 0.233131
9.06 0.226535
9.07 0.220517
9.08 0.215128
9.09 0.210381
9.1 0.206346
9.11 0.202843
9.12 0.199819
9.13 0.197098
9.14 0.194496
9.15 0.191807
9.16 0.188852
9.17 0.185397
9.18 0.181261
9.19 0.176355
9.2 0.170359
9.21 0.163373
9.22 0.155227
9.23 0.145896
9.24 0.135513
9.25 0.123923
9.26 0.111413
9.27 0.0980261
9.28 0.0838889
9.29 0.0692346
9.3 0.0541619
9.31 0.0389096
9.32 0.0236461
9.33 0.00856082
9.34 -0.00621231
9.35 -0.0204417
9.36 -0.0340573
9.37 -0.0469229
9.38 -0.0588639
9.39 -0.0699228
9.4 -0.0798744
9.41 -0.0887805
9.42 -0.0966037
9.43 -0.103201
9.44 -0.108737
9.45 -0.113049
9.46 -0.116244
9.47 -0.118366
9.48 -0.119299
9.49 -0.119259
9.5 -0.118152
9.51 -0.116089
9.52 -0.11317
9.53 -0.109324
9.54 -0.10477
9.55 -0.0994929
9.56 -0.0935965
9.57 -0.0872001
9.58 -0.0802982
9.59 -0.0730534
9.6 -0.0655005
9.61 -0.0577099
9.62 -0.0497561
9.63 -0.041656
9.64 -0.0334662
9.65 -0.025195
9.66 -0.0168444
9.67 -0.00841398
9.68 0.000138468
9.69 0.00882494
9.7 0.0176922
9.71 0.0267913
9.72 0.0361299
9.73 0.0457884
9.74 0.0557432
9.75 0.0660086
9.76 0.0765873
9.77 0.0874017
9.78 0.0984183
9.79 0.109522
9.8 0.120601
9.81 0.131495
9.82 0.142078
9.83 0.152105
9.84 0.161438
9.85 0.169908
9.86 0.177199
9.87 0.183325
9.88 0.187955
9.89 0.191062
9.9 0.192621
9.91 0.192338
9.92 0.190497
9.93 0.186929
9.94 0.181788
9.95 0.175286
9.96 0.167356
9.97 0.158424
9.98 0.148594
9.99 0.138124
10 0.127293
10.01 0.116314
10.02 0.105443
10.03 0.0949133
10.04 0.0849364
10.05 0.0756123
10.06 0.0672379
10.07 0.0597577
10.08 0.0533071
10.09 0.0479525
10.1 0.0435669
10.11 0.0403003
10.12 0.0379354
10.13 0.03644
10.14 0.0357644
10.15 0.0357099
10.16 0.0362681
10.17 0.0372591
10.18 0.0385933
10.19 0.0401952
10.2 0.0419457
10.21 0.0437826
10.22 0.045626
10.23 0.047413
10.24 0.0490691
10.25 0.0505563
10.26 0.051782
10.27 0.0526995
10.28 0.0532498
10.29 0.053291
10.3 0.0528202
10.31 0.0516674
10.32 0.0497683
10.33 0.047072
10.34 0.0433316
10.35 0.0386362
10.36 0.0327904
10.37 0.0257701
10.38 0.0176405
10.39 0.0081787
10.4 -0.00234938
10.41 -0.0139896
10.42 -0.0266265
10.43 -0.0400318
10.44 -0.05416
10.45 -0.0686838
10.46 -0.0834067
10.47 -0.0980702
10.48 -0.112445
10.49 -0.126178
10.5 -0.139128
10.51 -0.151023
10.52 -0.161606
10.53 -0.170885
10.54 -0.178488
10.55 -0.184565
10.56 -0.189044
10.57 -0.191837
10.58 -0.193235
10.59 -0.19313
10.6 -0.191835
10.61 -0.189516
10.62 -0.186288
10.63 -0.182477
10.64 -0.178217
10.65 -0.173743
10.66 -0.16923
10.67 -0.164841
10.68 -0.160673
10.69 -0.156845
10.7 -0.153384
10.71 -0.150281
10.72 -0.147565
10.73 -0.145119
10.74 -0.142893
10.75 -0.140776
10.76 -0.138659
10.77 -0.136413
10.78 -0.133955
10.79 -0.131164
10.8 -0.127963
10.81 -0.124341
10.82 -0.120167
10.83 -0.115539
10.84 -0.110432
10.85 -0.10489
10.86 -0.0990188
10.87 -0.0928469
10.88 -0.0865127
10.89 -0.0801007
10.9 -0.0737096
10.91 -0.067419
10.92 -0.0613353
10.93 -0.0554895
10.94 -0.0499333
10.95 -0.0447095
10.96 -0.039779
10.97 -0.0351762
10.98 -0.030832
10.99 -0.0267095
11 -0.0227731
11.01 -0.0189464
11.02 -0.01519
11.03 -0.0114503
11.04 -0.00769099
11.05 -0.00388088
11.06 -1.5031e-05
11.07 0.0039137
11.08 0.00788765
11.09 0.0118834
11.1 0.0158698
11.11 0.0198165
11.12 0.0236848
11.13 0.027452
11.14 0.0311095
11.15 0.0346365
11.16 0.0380696
11.17 0.0414331
11.18 0.0447831
11.19 0.0481842
11.2 0.0517462
11.21 0.0555322
11.22 0.0596669
11.23 0.0642526
11.24 0.0693252
11.25 0.0750723
11.26 0.0814278
11.27 0.0884624
11.28 0.0961783
11.29 0.104451
11.3 0.113282
11.31 0.122458
11.32 0.131827
11.33 0.141178
11.34 0.150298
11.35 0.158856
11.36 0.166664
11.37 0.173441
11.38 0.17883
11.39 0.182799
11.4 0.184883
11.41 0.18512
11.42 0.183395
11.43 0.179432
11.44 0.173551
11.45 0.165512
11.46 0.155603
11.47 0.144022
11.48 0.130782
11.49 0.116375
11.5 0.100935
11.51 0.0848272
11.52 0.0683733
11.53 0.0518698
11.54 0.0356097
11.55 0.0199101
11.56 0.00500535
11.57 -0.00896907
11.58 -0.0216351
11.59 -0.033098
11.6 -0.0431402
11.61 -0.0517361
11.62 -0.0590279
11.63 -0.0647833
11.64 -0.0693483
11.65 -0.0727101
11.66 -0.0749786
11.67 -0.076397
11.68 -0.0769608
11.69 -0.0769484
11.7 -0.0764632
11.71 -0.0756323
11.72 -0.0746151
11.73 -0.0735063
11.74 -0.0724174
11.75 -0.0714322
11.76 -0.0706343
11.77 -0.0700521
11.78 -0.06977
11.79 -0.0697837
11.8 -0.0701144
11.81 -0.0708005
11.82 -0.0717902
11.83 -0.0731192
11.84 -0.0747358
11.85 -0.076608
11.86 -0.0787241
11.87 -0.081003
11.88 -0.0834083
11.89 -0.0858665
11.9 -0.0883084
11.91 -0.0906427
11.92 -0.0928079
11.93 -0.0946917
11.94 -0.0962195
11.95 -0.0973381
11.96 -0.0978856
11.97 -0.0978957
11.98 -0.0972506
11.99 -0.0959253
12 -0.0939636
12.01 -0.0912345
12.02 -0.0879001
12.03 -0.083945
12.04 -0.0794374
12.05 -0.074514
12.06 -0.0692101
12.07 -0.0637022
12.08 -0.0580979
12.09 -0.0525291
12.1 -0.0471064
12.11 -0.041991
12.12 -0.0372394
12.13 -0.0329525
12.14 -0.0292242
12.15 -0.0260202
12.16 -0.0234471
12.17 -0.0214126
12.18 -0.0198896
12.19 -0.0188513
12.2 -0.0181538
12.21 -0.0177447
12.22 -0.0174869
12.23 -0.0172721
12.24 -0.0169822
12.25 -0.0165307
12.26 -0.015796
12.27 -0.0147266
12.28 -0.0132832
12.29 -0.0113815
12.3 -0.00908916
12.31 -0.00637467
12.32 -0.00330481
12.33 4.20913e-05
12.34 0.0036206
12.35 0.00730358
12.36 0.0110003
12.37 0.014605
12.38 0.018034
12.39 0.021145
12.4 0.0239163
12.41 0.0262452
12.42 0.0280843
12.43 0.0294554
12.44 0.0302478
12.45 0.0305714
12.46 0.0304105
12.47 0.0297988
12.48 0.0288346
12.49 0.0275193
12.5 0.0259723
12.51 0.0242476
12.52 0.0224096
12.53 0.0205318
12.54 0.0186726
12.55 0.0168795
12.56 0.0151961
12.57 0.0136668
12.58 0.0122951
12.59 0.0111277
12.6 0.010153
12.61 0.00937819
12.62 0.00882486
12.63 0.00846027
12.64 0.0083104
12.65 0.00835169
12.66 0.00857472
12.67 0.00899438
12.68 0.00957188
12.69 0.0103172
12.7 0.0112042
12.71 0.0122082
12.72 0.0133195
12.73 0.0144917
12.74 0.0156946
12.75 0.0168843
12.76 0.0180191
12.77 0.0190311
12.78 0.0198925
12.79 0.0205349
12.8 0.020914
12.81 0.0210187
12.82 0.0207543
12.83 0.0201709
12.84 0.0192335
12.85 0.017952
12.86 0.0163891
12.87 0.0145409
12.88 0.0125129
12.89 0.0103653
12.9 0.00818247
12.91 0.00605039
12.92 0.00408099
12.93 0.00233504
12.94 0.000896507
12.95 -0.000150098
12.96 -0.000815365
12.97 -0.0010112
12.98 -0.000799477
12.99 -0.000204648
13 0.000742895
13.01 0.00191729
13.02 0.00324135
13.03 0.00458172
13.04 0.00581508
13.05 0.0067828
13.06 0.00740444
13.07 0.00750622
13.08 0.00703139
13.09 0.00593581
13.1 0.00408972
13.11 0.00161192
13.12 -0.00154091
13.13 -0.00525703
13.14 -0.0093988
13.15 -0.0138731
13.16 -0.0184599
13.17 -0.0229766
13.18 -0.0272195
13.19 -0.03103
13.2 -0.0340986
13.21 -0.0363943
13.22 -0.0376953
13.23 -0.0378965
13.24 -0.0370552
13.25 -0.0349411
13.26 -0.0318104
13.27 -0.0276666
13.28 -0.0226281
13.29 -0.0169564
13.3 -0.0107686
13.31 -0.00437061
13.32 0.00200582
13.33 0.00809189
13.34 0.0136996
13.35 0.0184927
13.36 0.0223866
13.37 0.0252067
13.38 0.0267522
13.39 0.0271377
13.4 0.0261601
13.41 0.0240056
13.42 0.0207585
13.43 0.0164508
13.44 0.0113934
13.45 0.00568254
13.46 -0.000414736
13.47 -0.00668107
13.48 -0.0128956
13.49 -0.0188714
13.5 -0.0243797
13.51 -0.0292888
13.52 -0.0335111
13.53 -0.0368336
13.54 -0.0393535
13.55 -0.0409532
13.56 -0.0416828
13.57 -0.0416489
13.58 -0.0407876
13.59 -0.0393282
13.6 -0.0373053
13.61 -0.0348343
13.62 -0.0320534
13.63 -0.0290111
13.64 -0.0258397
13.65 -0.0226003
13.66 -0.0193546
13.67 -0.0161448
13.68 -0.0130135
13.69 -0.00996669
13.7 -0.00701983
13.71 -0.00418172
13.72 -0.00144183
13.73 0.00117639
13.74 0.00368091
13.75 0.00605169
13.76 0.0082541
13.77 0.0102804
13.78 0.0120558
13.79 0.0135647
13.8 0.0147583
13.81 0.0155569
13.82 0.0159777
13.83 0.0159272
13.84 0.0154316
13.85 0.014497
13.86 0.0130922
13.87 0.011326
13.88 0.00921238
13.89 0.0068577
13.9 0.00436368
13.91 0.00183555
13.92 -0.000608066
13.93 -0.00283008
13.94 -0.00472347
13.95 -0.0062141
13.96 -0.00713284
13.97 -0.00751925
13.98 -0.00727955
13.99 -0.00642793
14 -0.00504875
14.01 -0.0031106
14.02 -0.00080791
14.03 0.00177255
14.04 0.00448179
14.05 0.00716439
14.06 0.00962746
14.07 0.0117558
14.08 0.0133818
14.09 0.0143631
14.1 0.0146884
14.11 0.014167
14.12 0.0129058
14.13 0.0108921
14.14 0.00815501
14.15 0.00488166
14.16 0.00113224
14.17 -0.00287054
14.18 -0.00695333
14.19 -0.0109114
14.2 -0.0145809
14.21 -0.0177144
14.22 -0.0202067
14.23 -0.0219348
14.24 -0.0227122
14.25 -0.0226296
14.26 -0.0215533
14.27 -0.0196034
14.28 -0.0168864
14.29 -0.0134388
14.3 -0.00952669
14.31 -0.00528277
14.32 -0.000929507
14.33 0.00333529
14.34 0.00726729
14.35 0.0107448
14.36 0.0135479
14.37 0.0155684
14.38 0.0167882
14.39 0.0170003
14.4 0.016384
14.41 0.0148969
14.42 0.0126355
14.43 0.00978686
14.44 0.00640303
14.45 0.00274299
14.46 -0.00103938
14.47 -0.00475708
14.48 -0.00826087
14.49 -0.0113338
14.5 -0.01392
14.51 -0.0158979
14.52 -0.0171794
14.53 -0.01783
14.54 -0.0177541
14.55 -0.0171001
14.56 -0.0159296
14.57 -0.0143222
14.58 -0.0124517
14.59 -0.0104212
14.6 -0.00838156
14.61 -0.00645474
14.62 -0.00477487
14.63 -0.00339311
14.64 -0.00242686
14.65 -0.00187667
14.66 -0.0017422
14.67 -0.00205219
14.68 -0.00269458
14.69 -0.00364265
14.7 -0.00479006
14.71 -0.00603852
14.72 -0.00729124
14.73 -0.00845627
14.74 -0.00943341
14.75 -0.0101588
14.76 -0.0106032
14.77 -0.0106832
14.78 -0.0104586
14.79 -0.00991623
14.8 -0.00910612
14.81 -0.00810863
14.82 -0.00697315
14.83 -0.00580659
14.84 -0.00469301
14.85 -0.00372065
14.86 -0.00294304
14.87 -0.00246963
14.88 -0.00229125
14.89 -0.00244884
14.9 -0.00295052
14.91 -0.00373295
14.92 -0.0047956
14.93 -0.00603485
14.94 -0.00738123
14.95 -0.00874688
14.96 -0.0100453
14.97 -0.0111671
14.98 -0.0120564
14.99 -0.012647
15 -0.0128638
15.01 -0.0127359
15.02 -0.0122077
15.03 -0.0113418
15.04 -0.0101845
15.05 -0.00877421
15.06 -0.00722364
15.07 -0.00560814
15.08 -0.00402605
15.09 -0.00256112
15.1 -0.00132126
15.11 -0.000333734
15.12 0.000319987
15.13 0.000634737
15.14 0.000634111
15.15 0.000300253
15.16 -0.000255793
15.17 -0.000976295
15.18 -0.00175327
15.19 -0.00247784
15.2 -0.00299668
15.21 -0.00322853
15.22 -0.003027
15.23 -0.00228832
15.24 -0.000993761
15.25 0.00103524
15.26 0.0036941
15.27 0.00702456
15.28 0.0109942
15.29 0.0154601
15.3 0.0203939
15.31 0.0255937
15.32 0.0309226
15.33 0.0362086
15.34 0.0412982
15.35 0.0459666
15.36 0.0501144
15.37 0.0535935
15.38 0.056233
15.39 0.0580703
15.4 0.0589216
15.41 0.0588843
15.42 0.0579836
15.43 0.0562006
15.44 0.0537513
15.45 0.0506647
15.46 0.0471355
15.47 0.043319
15.48 0.0393545
15.49 0.0354117
15.5 0.0316463
15.51 0.028176
15.52 0.0250838
15.53 0.0225175
15.54 0.0204361
15.55 0.0189168
15.56 0.0179247
15.57 0.0173834
15.58 0.0173022
15.59 0.0175198
15.6 0.0179702
15.61 0.018542
15.62 0.0191282
15.63 0.0196154
15.64 0.0199366
15.65 0.0200056
15.66 0.0197658
15.67 0.019224
15.68 0.0183139
15.69 0.017112
15.7 0.0156379
15.71 0.0139427
15.72 0.0121188
15.73 0.0102347
15.74 0.00838291
15.75 0.00664735
15.76 0.00511999
15.77 0.00383687
15.78 0.00289865
15.79 0.00229975
15.8 0.00205925
15.81 0.00220448
15.82 0.00265866
15.83 0.00342432
15.84 0.00441489
15.85 0.00556175
15.86 0.00679879
15.87 0.00803787
15.88 0.00919711
15.89 0.0102111
15.9 0.011029
15.91 0.0115692
15.92 0.0118473
15.93 0.0118156
15.94 0.0114939
15.95 0.0109205
15.96 0.0100943
15.97 0.00910632
15.98 0.00799913
15.99 0.00684289
16 0.00570293
16.01 0.00465835
16.02 0.00374826
16.03 0.00303481
16.04 0.00255571
16.05 0.00230638
16.06 0.00234041
16.07 0.00259984
16.08 0.0030767
16.09 0.00373541
16.1 0.00450909
16.11 0.00535304
16.12 0.0061954
16.13 0.00697365
16.14 0.00761929
16.15 0.00809851
16.16 0.00833163
16.17 0.00831747
16.18 0.00803233
16.19 0.0074507
16.2 0.0066236
16.21 0.00553961
16.22 0.0042641
16.23 0.00284532
16.24 0.00133171
16.25 -0.000203896
16.26 -0.00169577
16.27 -0.00308529
16.28 -0.00432185
16.29 -0.00533032
16.3 -0.00611036
16.31 -0.00660409
16.32 -0.00681561
16.33 -0.00676144
16.34 -0.00641483
16.35 -0.00585008
16.36 -0.00507888
16.37 -0.00415405
16.38 -0.00313329
16.39 -0.00205858
16.4 -0.000988854
16.41 2.7309e-05
16.42 0.000947348
16.43 0.00175045
16.44 0.00238456
16.45 0.00286749
16.46 0.00318443
16.47 0.00334242
16.48 0.00337613
16.49 0.00329227
16.5 0.00314157
16.51 0.00295629
16.52 0.00277563
16.53 0.00263317
16.54 0.00257333
16.55 0.00261177
16.56 0.00277091
16.57 0.00307058
16.58 0.00349347
16.59 0.00405079
16.6 0.00470977
16.61 0.00544622
16.62 0.00623188
16.63 0.00702496
16.64 0.00778364
16.65 0.00847163
16.66 0.00905514
16.67 0.00948531
16.68 0.00976135
16.69 0.00984329
16.7 0.00973644
16.71 0.00945128
16.72 0.00897498
16.73 0.00835966
16.74 0.00761965
16.75 0.00679853
16.76 0.00594079
16.77 0.00509158
16.78 0.00429264
16.79 0.0035932
16.8 0.00303062
16.81 0.00262064
16.82 0.0024223
16.83 0.0024096
16.84 0.00260326
16.85 0.00299582
16.86 0.00354943
16.87 0.00426418
16.88 0.00507846
16.89 0.00595784
16.9 0.00685558
16.91 0.00772576
16.92 0.00850998
16.93 0.00917813
16.94 0.00968804
16.95 0.00999799
16.96 0.0101135
16.97 0.00998805
16.98 0.00965014
16.99 0.0091054
17 0.00835789
17.01 0.00746239
17.02 0.00643472
17.03 0.00532955
17.04 0.00419063
17.05 0.0030656
17.06 0.00199523
17.07 0.00103285
17.08 0.000207365
17.09 -0.000457408
17.1 -0.000914159
17.11 -0.00118354
17.12 -0.00123699
17.13 -0.00109192
17.14 -0.00077354
17.15 -0.000278366
17.16 0.00033583
17.17 0.00104793
17.18 0.00181655
17.19 0.00260143
17.2 0.00336087
17.21 0.00406441
17.22 0.00467353
17.23 0.00516024
17.24 0.00551766
17.25 0.00570231
17.26 0.00573763
17.27 0.00561166
17.28 0.00532911
17.29 0.00492047
17.3 0.00438385
17.31 0.00376253
17.32 0.00307891
17.33 0.00236193
17.34 0.00164408
17.35 0.000959305
17.36 0.000331606
17.37 -0.000211831
17.38 -0.000639961
17.39 -0.000950546
17.4 -0.001108
17.41 -0.00111935
17.42 -0.00097959
17.43 -0.000673512
17.44 -0.00022955
17.45 0.000363575
17.46 0.00107996
17.47 0.00190099
17.48 0.00281819
17.49 0.00379567
17.5 0.00481623
17.51 0.00585145
17.52 0.0068762
17.53 0.00785897
17.54 0.00878217
17.55 0.00961291
17.56 0.0103318
17.57 0.0109286
17.58 0.0113614
17.59 0.0116464
17.6 0.0117588
17.61 0.0116978
17.62 0.0114819
17.63 0.0110867
17.64 0.0105579
17.65 0.00990121
17.66 0.0091402
17.67 0.0083119
17.68 0.00743972
17.69 0.00656422
17.7 0.00572042
17.71 0.00494724
17.72 0.00426758
17.73 0.00373381
17.74 0.00335116
17.75 0.00314528
17.76 0.0031411
17.77 0.00331698
17.78 0.00369956
17.79 0.00425183
17.8 0.00495533
17.81 0.00579133
17.82 0.00670716
17.83 0.00766954
17.84 0.00862843
17.85 0.00953867
17.86 0.0103423
17.87 0.0110136
17.88 0.0114911
17.89 0.0117562
17.9 0.0117944
17.91 0.011557
17.92 0.0110853
17.93 0.0103573
17.94 0.0094051
17.95 0.00827016
17.96 0.00696498
17.97 0.00556267
17.98 0.00410457
17.99 0.00264773
18 0.00124146
18.01 -4.29546e-05
18.02 -0.00118196
18.03 -0.00212056
18.04 -0.00282638
18.05 -0.0033046
18.06 -0.00349767
18.07 -0.0034565
18.08 -0.00317654
18.09 -0.00267767
18.1 -0.00201592
18.11 -0.00120713
18.12 -0.000318466
18.13 0.000606077
18.14 0.00151562
18.15 0.00236844
18.16 0.00310693
18.17 0.00371032
18.18 0.00414867
18.19 0.00438912
18.2 0.00445056
18.21 0.0043052
18.22 0.00398524
18.23 0.00350921
18.24 0.00288892
18.25 0.00217441
18.26 0.00138785
18.27 0.000569884
18.28 -0.00024687
18.29 -0.00102789
18.3 -0.00175383
18.31 -0.00239564
18.32 -0.00294389
18.33 -0.00339657
18.34 -0.00373703
18.35 -0.00398863
18.36 -0.00415069
18.37 -0.00424
18.38 -0.00427639
18.39 -0.00426825
18.4 -0.00423793
18.41 -0.00419573
18.42 -0.00415136
18.43 -0.00410981
18.44 -0.00407221
18.45 -0.00403407
18.46 -0.00398732
18.47 -0.00392026
18.48 -0.0038234
18.49 -0.00367542
18.5 -0.00347249
18.51 -0.00320184
18.52 -0.00285503
18.53 -0.00244113
18.54 -0.001955
18.55 -0.00141906
18.56 -0.0008506
18.57 -0.000274933
18.58 0.000278861
18.59 0.000769521
18.6 0.00116946
18.61 0.00144481
18.62 0.00154948
18.63 0.00148342
18.64 0.00120011
18.65 0.000710394
18.66 1.95629e-05
18.67 -0.000882191
18.68 -0.00193928
18.69 -0.00313515
18.7 -0.00441413
18.71 -0.00572242
18.72 -0.00699741
18.73 -0.00818588
18.74 -0.0092132
18.75 -0.0100288
18.76 -0.0106015
18.77 -0.0108428
18.78 -0.010785
18.79 -0.0103831
18.8 -0.00964943
18.81 -0.0086339
18.82 -0.00732143
18.83 -0.00581631
18.84 -0.00416372
18.85 -0.00243976
18.86 -0.000724009
18.87 0.000887852
18.88 0.00233677
18.89 0.00353959
18.9 0.0044235
18.91 0.00498121
18.92 0.00511465
18.93 0.00487167
18.94 0.00424005
18.95 0.00322355
18.96 0.00190958
18.97 0.000310121
18.98 -0.00147075
18.99 -0.00335997
19 -0.00527485
19.01 -0.00713234
19.02 -0.008834
19.03 -0.0103222
19.04 -0.0115391
19.05 -0.0124017
19.06 -0.0129331
19.07 -0.0130709
19.08 -0.0128508
19.09 -0.0123065
19.1 -0.0114369
19.11 -0.0103439
19.12 -0.0090646
19.13 -0.00768066
19.14 -0.00626633
19.15 -0.00489949
19.16 -0.00363699
19.17 -0.00255234
19.18 -0.00168969
19.19 -0.00106291
19.2 -0.000742193
19.21 -0.000677956
19.22 -0.000887275
19.23 -0.00134453
19.24 -0.00199333
19.25 -0.00282259
19.26 -0.00375261
19.27 -0.00474003
19.28 -0.00573128
19.29 -0.00668138
19.3 -0.00753393
19.31 -0.00827089
19.32 -0.00886241
19.33 -0.00928798
19.34 -0.00956584
19.35 -0.00967852
19.36 -0.00966457
19.37 -0.00954372
19.38 -0.00933968
19.39 -0.00909289
19.4 -0.00883062
19.41 -0.00858289
19.42 -0.00837255
19.43 -0.00822224
19.44 -0.00813243
19.45 -0.00811357
19.46 -0.00815264
19.47 -0.00823487
19.48 -0.00834304
19.49 -0.00844998
19.5 -0.00852721
19.51 -0.00855011
19.52 -0.00849927
19.53 -0.00834214
19.54 -0.00808503
19.55 -0.00771232
19.56 -0.00723485
19.57 -0.00667439
19.58 -0.00604421
19.59 -0.00538776
19.6 -0.00474187
19.61 -0.0041506
19.62 -0.00364843
19.63 -0.0033045
19.64 -0.00312643
19.65 -0.00316064
19.66 -0.00343089
19.67 -0.00392041
19.68 -0.00466881
19.69 -0.00561746
19.7 -0.00675
19.71 -0.00802789
19.72 -0.00938564
19.73 -0.0107696
19.74 -0.0121126
19.75 -0.0133483
19.76 -0.0144019
19.77 -0.0152434
19.78 -0.0157825
19.79 -0.0160198
19.8 -0.0159304
19.81 -0.0154798
19.82 -0.014729
19.83 -0.013661
19.84 -0.0123494
19.85 -0.0108506
19.86 -0.00921717
19.87 -0.00753891
19.88 -0.0058919
19.89 -0.00435064
19.9 -0.00297843
19.91 -0.00187089
19.92 -0.0010345
19.93 -0.000543241
19.94 -0.00040082
19.95 -0.000588595
19.96 -0.0011475
19.97 -0.00198492
19.98 -0.00308637
19.99 -0.00438544
20 -0.005804
20.01 -0.00728121
20.02 -0.00873469
20.03 -0.0100895
20.04 -0.0112765
20.05 -0.0122607
20.06 -0.0129477
20.07 -0.0133579
20.08 -0.013454
20.09 -0.0132283
20.1 -0.0127318
20.11 -0.0119465
20.12 -0.0109566
20.13 -0.00980236
20.14 -0.0085379
20.15 -0.00723427
20.16 -0.00595391
20.17 -0.00475156
20.18 -0.00367994
20.19 -0.00279655
20.2 -0.00210683
20.21 -0.00166558
20.22 -0.00145493
20.23 -0.0014706
20.24 -0.00171886
20.25 -0.00214126
20.26 -0.00272677
20.27 -0.00342127
20.28 -0.00418012
20.29 -0.00496136
20.3 -0.00572017
20.31 -0.00641165
20.32 -0.00700553
20.33 -0.00748216
20.34 -0.00780195
20.35 -0.00798204
20.36 -0.00800497
20.37 -0.00788425
20.38 -0.00764459
20.39 -0.00728743
20.4 -0.00685754
20.41 -0.00637482
20.42 -0.00586893
20.43 -0.00536662
20.44 -0.00489712
20.45 -0.0044742
20.46 -0.00411727
20.47 -0.00383765
20.48 -0.00363083
20.49 -0.00350973
20.5 -0.00345473
20.51 -0.00345982
20.52 -0.00351311
20.53 -0.00359466
20.54 -0.00369162
20.55 -0.00378676
20.56 -0.00386663
20.57 -0.00391815
20.58 -0.00393758
20.59 -0.0039148
20.6 -0.00385422
20.61 -0.00375867
20.62 -0.0036321
20.63 -0.00348759
20.64 -0.00333463
20.65 -0.0031863
20.66 -0.00305436
20.67 -0.00295384
20.68 -0.00288959
20.69 -0.00287514
20.7 -0.0029122
20.71 -0.0030005
20.72 -0.00314631
20.73 -0.0033362
20.74 -0.00356828
20.75 -0.00383091
20.76 -0.00411161
20.77 -0.00439931
20.78 -0.00468053
20.79 -0.00494182
20.8 -0.00517185
20.81 -0.00536457
20.82 -0.00550314
20.83 -0.00559235
20.84 -0.00562467
20.85 -0.0056
20.86 -0.00552672
20.87 -0.00540079
20.88 -0.0052379
20.89 -0.00504391
20.9 -0.00482839
20.91 -0.0046036
20.92 -0.00438012
20.93 -0.00416815
20.94 -0.00397794
20.95 -0.0038203
20.96 -0.00369821
20.97 -0.00362478
20.98 -0.00359838
20.99 -0.00362253
21 -0.00370226
21.01 -0.00382898
21.02 -0.00400718
21.03 -0.00422709
21.04 -0.00448252
21.05 -0.00476884
21.06 -0.00507296
21.07 -0.00538655
21.08 -0.00569779
21.09 -0.0059958
21.1 -0.00626538
21.11 -0.00649994
21.12 -0.00668301
21.13 -0.00680721
21.14 -0.00686798
21.15 -0.00684724
21.16 -0.00675485
21.17 -0.00658104
21.18 -0.00633044
21.19 -0.00601425
21.2 -0.00562997
21.21 -0.00520151
21.22 -0.00473973
21.23 -0.0042635
21.24 -0.00379223
21.25 -0.00335159
21.26 -0.00295669
21.27 -0.00263163
21.28 -0.00239695
21.29 -0.00225657
21.3 -0.00224176
21.31 -0.00233928
21.32 -0.00255633
21.33 -0.00289263
21.34 -0.00332322
21.35 -0.0038458
21.36 -0.00442619
21.37 -0.0050401
21.38 -0.00565753
21.39 -0.00624848
21.4 -0.00677325
21.41 -0.00720916
21.42 -0.00752987
21.43 -0.00769972
21.44 -0.00772546
21.45 -0.00757592
21.46 -0.00726631
21.47 -0.00680795
21.48 -0.00620078
21.49 -0.00549093
21.5 -0.00469747
21.51 -0.0038628
21.52 -0.00302625
21.53 -0.00223457
21.54 -0.00151905
21.55 -0.000928087
21.56 -0.000489306
21.57 -0.000214722
21.58 -0.000153109
21.59 -0.000273322
21.6 -0.000591016
21.61 -0.00108751
21.62 -0.00172351
21.63 -0.00248947
21.64 -0.00332248
21.65 -0.00418392
21.66 -0.00502421
21.67 -0.00580242
21.68 -0.00645479
21.69 -0.00696423
21.7 -0.00729057
21.71 -0.00740543
21.72 -0.00732466
21.73 -0.00701427
21.74 -0.00652065
21.75 -0.00586114
21.76 -0.00506397
21.77 -0.00418731
21.78 -0.00327241
21.79 -0.00237529
21.8 -0.00154634
21.81 -0.00084462
21.82 -0.000292248
21.83 5.02656e-05
21.84 0.000180644
21.85 9.13831e-05
21.86 -0.000239441
21.87 -0.000760412
21.88 -0.00146803
21.89 -0.00230823
21.9 -0.00323024
21.91 -0.00418355
21.92 -0.00510777
21.93 -0.00593815
21.94 -0.00662415
21.95 -0.00713055
21.96 -0.00738298
21.97 -0.00739982
21.98 -0.00714131
21.99 -0.00661747
22 -0.00586663
22.01 -0.00487951
22.02 -0.00374059
22.03 -0.00248828
22.04 -0.00118608
22.05 0.00010226
22.06 0.00129834
22.07 0.00235858
22.08 0.00321829
22.09 0.00382613
22.1 0.00418153
22.11 0.00421625
22.12 0.00397693
22.13 0.00346294
22.14 0.00269181
22.15 0.00173475
22.16 0.00061884
22.17 -0.000574674
22.18 -0.00178324
22.19 -0.00293461
22.2 -0.00397579
22.21 -0.00482382
22.22 -0.00545023
22.23 -0.00581935
22.24 -0.00587889
22.25 -0.00566622
22.26 -0.00514849
22.27 -0.00437372
22.28 -0.00338269
22.29 -0.00220016
22.3 -0.000909222
22.31 0.000439647
22.32 0.00177848
22.33 0.00304981
22.34 0.00417755
22.35 0.00513833
22.36 0.00587156
22.37 0.00635849
22.38 0.00660588
22.39 0.00656948
22.4 0.00631307
22.41 0.00584002
22.42 0.00519144
22.43 0.00442532
22.44 0.0035757
22.45 0.00270828
22.46 0.00187229
22.47 0.00111779
22.48 0.000473318
22.49 -2.36367e-06
22.5 -0.000314863
22.51 -0.00044333
22.52 -0.000381342
22.53 -0.000162161
22.54 0.000219357
22.55 0.000712589
22.56 0.00128804
22.57 0.00191048
22.58 0.00253817
22.59 0.00313186
22.6 0.003664
22.61 0.0041095
22.62 0.00444121
22.63 0.00466696
22.64 0.00477099
22.65 0.00477412
22.66 0.00469464
22.67 0.00454959
22.68 0.00437624
22.69 0.00420425
22.7 0.00406552
22.71 0.0039865
22.72 0.00400468
22.73 0.00412257
22.74 0.00436471
22.75 0.00472803
22.76 0.00519874
22.77 0.00577822
22.78 0.00642543
22.79 0.00711717
22.8 0.00781638
22.81 0.00848822
22.82 0.00908233
22.83 0.00957808
22.84 0.0099341
22.85 0.010124
22.86 0.0101498
22.87 0.00996982
22.88 0.00962161
22.89 0.00910582
22.9 0.00844225
22.91 0.00767704
22.92 0.00683504
22.93 0.00596994
22.94 0.00512547
22.95 0.00435153
22.96 0.00367876
22.97 0.00316673
22.98 0.00282476
22.99 0.00267621
23 0.00274752
23.01 0.00300748
23.02 0.00347284
23.03 0.00409961
23.04 0.00485585
23.05 0.00571123
23.06 0.00660816
23.07 0.00750043
23.08 0.0083393
23.09 0.00908247
23.1 0.00966998
23.11 0.0100935
23.12 0.0103041
23.13 0.0102983
23.14 0.0100844
23.15 0.00963614
23.16 0.00901027
23.17 0.00821449
23.18 0.00729162
23.19 0.006291
23.2 0.00525212
23.21 0.00422858
23.22 0.00327019
23.23 0.00242258
23.24 0.00171002
23.25 0.00119769
23.26 0.000872133
23.27 0.000762065
23.28 0.000873686
23.29 0.00117516
23.3 0.00168342
23.31 0.00234086
23.32 0.00312367
23.33 0.00399637
23.34 0.00490956
23.35 0.00582246
23.36 0.00669422
23.37 0.00748604
23.38 0.00815578
23.39 0.0086939
23.4 0.00905596
23.41 0.00924945
23.42 0.00926966
23.43 0.00910419
23.44 0.00879051
23.45 0.00832558
23.46 0.00774645
23.47 0.00708172
23.48 0.00635437
23.49 0.00560361
23.5 0.0048588
23.51 0.0041487
23.52 0.00349587
23.53 0.00293384
23.54 0.00246404
23.55 0.00211039
23.56 0.00187471
23.57 0.00174995
23.58 0.00175237
23.59 0.00185236
23.6 0.0020492
23.61 0.00232641
23.62 0.00266165
23.63 0.00304687
23.64 0.0034558
23.65 0.00387366
23.66 0.00428359
23.67 0.0046731
23.68 0.00502346
23.69 0.00533097
23.7 0.00558468
23.71 0.00577676
23.72 0.00591129
23.73 0.00597592
23.74 0.00598119
23.75 0.00592671
23.76 0.00581291
23.77 0.00565195
23.78 0.00544218
23.79 0.00519606
23.8 0.00492003
23.81 0.00462002
23.82 0.004307
23.83 0.00398807
23.84 0.00367232
23.85 0.00336786
23.86 0.00308531
23.87 0.00282906
23.88 0.00261117
23.89 0.00243577
23.9 0.00230705
23.91 0.00223723
23.92 0.00222031
23.93 0.00226542
23.94 0.00236965
23.95 0.00252798
23.96 0.0027457
23.97 0.00300761
23.98 0.00331152
23.99 0.00364722
24 0.00400274
24.01 0.00436896
24.02 0.0047325
24.03 0.00508094
24.04 0.00540202
24.05 0.00568847
24.06 0.00592158
24.07 0.00610255
24.08 0.00622088
24.09 0.00627095
24.1 0.00625902
24.11 0.00617419
24.12 0.00603085
24.13 0.00583152
24.14 0.00558193
24.15 0.00529726
24.16 0.00498365
24.17 0.00465661
24.18 0.00432774
24.19 0.00401022
24.2 0.00371339
24.21 0.00345237
24.22 0.0032324
24.23 0.00306056
24.24 0.00294765
24.25 0.00288807
24.26 0.00289088
24.27 0.00294949
24.28 0.00305929
24.29 0.00322107
24.3 0.00342024
24.31 0.00365333
24.32 0.00390913
24.33 0.00417754
24.34 0.00444951
24.35 0.0047154
24.36 0.0049652
24.37 0.0051913
24.38 0.00538913
24.39 0.00554692
24.4 0.00566777
24.41 0.00574512
24.42 0.00577862
24.43 0.00577315
24.44 0.00572294
24.45 0.00563953
24.46 0.00552451
24.47 0.0053835
24.48 0.00522526
24.49 0.00505448
24.5 0.00488026
24.51 0.00470959
24.52 0.00455014
24.53 0.00440666
24.54 0.00428884
24.55 0.00419809
24.56 0.00413935
24.57 0.00411774
24.58 0.00412989
24.59 0.00418192
24.6 0.00426817
24.61 0.00438684
24.62 0.00453714
24.63 0.00471041
24.64 0.00490446
24.65 0.00511136
24.66 0.00532482
24.67 0.00553825
24.68 0.0057455
24.69 0.00593902
24.7 0.00611409
24.71 0.00626686
24.72 0.00638956
24.73 0.00648433
24.74 0.00654581
24.75 0.0065751
24.76 0.00657496
24.77 0.00654238
24.78 0.0064857
24.79 0.006406
24.8 0.0063084
24.81 0.00619895
24.82 0.00608121
24.83 0.00596164
24.84 0.00584492
24.85 0.00573571
24.86 0.00563674
24.87 0.00555372
24.88 0.00548615
24.89 0.00543656
24.9 0.00540594
24.91 0.00539177
24.92 0.00539587
24.93 0.00541376
24.94 0.00544381
24.95 0.00548373
24.96 0.00552951
24.97 0.00557876
24.98 0.00562806
24.99 0.00567467
25 0.0057156
25.01 0.00574957
25.02 0.00577347
25.03 0.005787
25.04 0.00578935
25.05 0.00577883
25.06 0.00575731
25.07 0.00572357
25.08 0.00567939
25.09 0.00562614
25.1 0.00556423
25.11 0.00549669
25.12 0.00542493
25.13 0.00535152
25.14 0.0052789
25.15 0.0052103
25.16 0.00514775
25.17 0.00509497
25.18 0.00505456
25.19 0.00502799
25.2 0.0050207
25.21 0.00503113
25.22 0.00506249
25.23 0.00511514
25.24 0.00518659
25.25 0.00527904
25.26 0.0053862
25.27 0.00550552
25.28 0.00563189
25.29 0.00575895
25.3 0.00587866
25.31 0.00598465
25.32 0.0060681
25.33 0.00611944
25.34 0.00613559
25.35 0.00610253
25.36 0.00602169
25.37 0.00588808
25.38 0.00569669
25.39 0.00545627
25.4 0.00516291
25.41 0.00482913
25.42 0.00446362
25.43 0.00407613
25.44 0.00368262
25.45 0.00329858
25.46 0.00293896
25.47 0.00261825
25.48 0.00235789
25.49 0.00216105
25.5 0.00204789
25.51 0.00202011
25.52 0.00207698
25.53 0.00223018
25.54 0.00245857
25.55 0.0027609
25.56 0.0031191
25.57 0.00351243
25.58 0.00392253
25.59 0.00432403
25.6 0.00469107
25.61 0.00499955
25.62 0.00523472
25.63 0.0053582
25.64 0.00537564
25.65 0.0052665
25.66 0.00502554
25.67 0.0046686
25.68 0.00418231
25.69 0.00360256
25.7 0.00294327
25.71 0.00222913
25.72 0.00149358
25.73 0.000768661
25.74 8.44709e-05
25.75 -0.000526686
25.76 -0.00103003
25.77 -0.00141704
25.78 -0.00164717
25.79 -0.00172842
25.8 -0.00165493
25.81 -0.00141874
25.82 -0.00105436
25.83 -0.000563785
25.84 1.34149e-05
25.85 0.000645367
25.86 0.00129799
25.87 0.0019322
25.88 0.00250448
25.89 0.00298358
25.9 0.00334301
25.91 0.00353709
25.92 0.00357489
25.93 0.00342583
25.94 0.00309941
25.95 0.0026145
25.96 0.00196483
25.97 0.00120327
25.98 0.000350548
25.99 -0.000551683
26 -0.00146188
26.01 -0.00233267
26.02 -0.00313206
26.03 -0.00381549
26.04 -0.00435089
26.05 -0.00473139
26.06 -0.0049069
26.07 -0.00490724
26.08 -0.00472182
26.09 -0.00436085
26.1 -0.00386436
26.11 -0.00324019
26.12 -0.00254242
26.13 -0.00180561
26.14 -0.00107163
26.15 -0.000377386
26.16 0.000227998
26.17 0.000724292
26.18 0.00108361
26.19 0.00127682
26.2 0.00131811
26.21 0.00118316
26.22 0.000900726
26.23 0.000487985
26.24 -4.04538e-05
26.25 -0.000638913
26.26 -0.00128083
26.27 -0.00192661
26.28 -0.00254293
26.29 -0.00308988
26.3 -0.00355203
26.31 -0.00389531
26.32 -0.00411325
26.33 -0.00420686
26.34 -0.00415982
26.35 -0.0040058
26.36 -0.00375056
26.37 -0.0034227
26.38 -0.00305368
26.39 -0.00267149
26.4 -0.0023084
26.41 -0.00199634
26.42 -0.00176123
26.43 -0.00161419
26.44 -0.0015901
26.45 -0.00167252
26.46 -0.00186938
26.47 -0.00217154
26.48 -0.00255201
26.49 -0.0029992
26.5 -0.00347494
26.51 -0.00395038
26.52 -0.00439146
26.53 -0.00477378
26.54 -0.00505502
26.55 -0.00522706
26.56 -0.00527001
26.57 -0.00516673
26.58 -0.00493614
26.59 -0.00456601
26.6 -0.00408916
26.61 -0.00352733
26.62 -0.00290538
26.63 -0.00226344
26.64 -0.00163756
26.65 -0.00106195
26.66 -0.000567831
26.67 -0.000197242
26.68 4.666e-05
26.69 0.000129351
26.7 5.56566e-05
26.71 -0.000166012
26.72 -0.000544169
26.73 -0.00103451
26.74 -0.00162262
26.75 -0.00226979
26.76 -0.00293774
26.77 -0.00358515
26.78 -0.00417855
26.79 -0.00467505
26.8 -0.00504523
26.81 -0.00527822
26.82 -0.00532724
26.83 -0.005219
26.84 -0.00494056
26.85 -0.00450472
26.86 -0.00394697
26.87 -0.00327594
26.88 -0.00254469
26.89 -0.00178712
26.9 -0.00104563
26.91 -0.000355476
26.92 0.000230495
26.93 0.00069561
26.94 0.00100819
26.95 0.00114085
26.96 0.00110764
26.97 0.000879621
26.98 0.000490959
26.99 -4.41277e-05
27 -0.000708837
27.01 -0.00145543
27.02 -0.00225711
27.03 -0.00306967
27.04 -0.00385593
27.05 -0.00457251
27.06 -0.00519865
27.07 -0.00569164
27.08 -0.00604205
27.09 -0.00624237
27.1 -0.00626796
27.11 -0.00615031
27.12 -0.00588291
27.13 -0.0054937
27.14 -0.00501215
27.15 -0.00445592
27.16 -0.00386719
27.17 -0.00327468
27.18 -0.00270975
27.19 -0.0021957
27.2 -0.00176977
27.21 -0.00143415
27.22 -0.00121109
27.23 -0.00110602
27.24 -0.00110738
27.25 -0.00123083
27.26 -0.0014441
27.27 -0.00174028
27.28 -0.00210174
27.29 -0.00250317
27.3 -0.00292919
27.31 -0.00335695
27.32 -0.00376927
27.33 -0.0041496
27.34 -0.00449101
27.35 -0.00477748
27.36 -0.00501234
27.37 -0.0051933
27.38 -0.00531949
27.39 -0.00540295
27.4 -0.00544417
27.41 -0.00545585
27.42 -0.00544565
27.43 -0.00541986
27.44 -0.00538682
27.45 -0.00535054
27.46 -0.00531419
27.47 -0.00527856
27.48 -0.00524256
27.49 -0.00520381
27.5 -0.00515795
27.51 -0.00510121
27.52 -0.0050303
27.53 -0.0049394
27.54 -0.00483
27.55 -0.00469988
27.56 -0.00455228
27.57 -0.00439263
27.58 -0.00422684
27.59 -0.0040646
27.6 -0.00391718
27.61 -0.00379619
27.62 -0.00370975
27.63 -0.00367812
27.64 -0.00370049
27.65 -0.00378932
27.66 -0.00394928
27.67 -0.0041734
27.68 -0.00447074
27.69 -0.00482207
27.7 -0.00522021
27.71 -0.00565121
27.72 -0.00609541
27.73 -0.00653355
27.74 -0.00694707
27.75 -0.00731579
27.76 -0.00761784
27.77 -0.00784743
27.78 -0.00797879
27.79 -0.0080167
27.8 -0.00795718
27.81 -0.00779525
27.82 -0.00755265
27.83 -0.00723077
27.84 -0.00685479
27.85 -0.00644489
27.86 -0.00602269
27.87 -0.00561257
27.88 -0.00524158
27.89 -0.0049286
27.9 -0.0046894
27.91 -0.00455082
27.92 -0.00450614
27.93 -0.00457205
27.94 -0.00474086
27.95 -0.00499953
27.96 -0.00534833
27.97 -0.00575514
27.98 -0.0062047
27.99 -0.0066712
28 -0.00713034
28.01 -0.00755173
28.02 -0.00791983
28.03 -0.00820884
28.04 -0.00840257
28.05 -0.00850066
28.06 -0.00847711
28.07 -0.00835376
28.08 -0.00812888
28.09 -0.00781315
28.1 -0.00743226
28.11 -0.00699738
28.12 -0.00653961
28.13 -0.00608191
28.14 -0.00565057
28.15 -0.00526378
28.16 -0.00495253
28.17 -0.00472316
28.18 -0.00458945
28.19 -0.0045653
28.2 -0.00463676
28.21 -0.00481423
28.22 -0.00507594
28.23 -0.0054077
28.24 -0.00579579
28.25 -0.00621173
28.26 -0.0066346
28.27 -0.00704025
28.28 -0.00740765
28.29 -0.00770901
28.3 -0.00793808
28.31 -0.00807079
28.32 -0.00810442
28.33 -0.0080403
28.34 -0.00786465
28.35 -0.00760176
28.36 -0.00725194
28.37 -0.00683342
28.38 -0.00636726
28.39 -0.00586716
28.4 -0.00535879
28.41 -0.00486206
28.42 -0.00439702
28.43 -0.0039766
28.44 -0.00362805
28.45 -0.00334967
28.46 -0.00315627
28.47 -0.00305323
28.48 -0.00303128
28.49 -0.00310297
28.5 -0.0032468
28.51 -0.00345838
28.52 -0.00372774
28.53 -0.00403567
28.54 -0.00437312
28.55 -0.00472155
28.56 -0.00506741
28.57 -0.005396
28.58 -0.0056982
28.59 -0.00595784
28.6 -0.00617156
28.61 -0.00633265
28.62 -0.00643193
28.63 -0.00647626
28.64 -0.0064571
28.65 -0.0063826
28.66 -0.00625706
28.67 -0.00608031
28.68 -0.00586609
28.69 -0.00561677
28.7 -0.00534284
28.71 -0.00505296
28.72 -0.00475422
28.73 -0.00445581
28.74 -0.00416593
28.75 -0.00389151
28.76 -0.00363756
28.77 -0.00341401
28.78 -0.00321999
28.79 -0.00306233
28.8 -0.00294225
28.81 -0.00285716
28.82 -0.00281356
28.83 -0.00280217
28.84 -0.00282321
28.85 -0.00287233
28.86 -0.002942
28.87 -0.0030297
28.88 -0.00312632
28.89 -0.00322624
28.9 -0.00332296
28.91 -0.00341152
28.92 -0.00348463
28.93 -0.00354068
28.94 -0.00357612
28.95 -0.00358843
28.96 -0.00358057
28.97 -0.00355074
28.98 -0.00350457
28.99 -0.00344563
29 -0.00337827
29.01 -0.00330878
29.02 -0.003243
29.03 -0.00318592
29.04 -0.00314205
29.05 -0.00311687
29.06 -0.00310988
29.07 -0.00312462
29.08 -0.00315835
29.09 -0.00320805
29.1 -0.00327103
29.11 -0.00333988
29.12 -0.0034083
29.13 -0.00346896
29.14 -0.00351544
29.15 -0.00353761
29.16 -0.00353391
29.17 -0.00349671
29.18 -0.00342469
29.19 -0.00332037
29.2 -0.00318015
29.21 -0.00301481
29.22 -0.00282869
29.23 -0.00263114
29.24 -0.00243254
29.25 -0.00224563
29.26 -0.00207911
29.27 -0.00194522
29.28 -0.00185388
29.29 -0.00180672
29.3 -0.00181711
29.31 -0.00187677
29.32 -0.00198602
29.33 -0.00214014
29.34 -0.00232478
29.35 -0.0025311
29.36 -0.00274135
29.37 -0.00293947
29.38 -0.00310613
29.39 -0.00323002
29.4 -0.00328728
29.41 -0.00327335
29.42 -0.00317935
29.43 -0.00299314
29.44 -0.00272847
29.45 -0.00237967
29.46 -0.0019655
29.47 -0.00150214
29.48 -0.00100577
29.49 -0.000503082
29.5 -1.96998e-05
29.51 0.00042021
29.52 0.000795797
29.53 0.00107272
29.54 0.00124997
29.55 0.00130154
29.56 0.00122623
29.57 0.00103255
29.58 0.000707266
29.59 0.000286222
29.6 -0.000220933
29.61 -0.000786357
29.62 -0.00137823
29.63 -0.00196484
29.64 -0.00251592
29.65 -0.00299681
29.66 -0.00337785
29.67 -0.00364819
29.68 -0.00376543
29.69 -0.00374551
29.7 -0.0035767
29.71 -0.00326158
29.72 -0.00283065
29.73 -0.00228737
29.74 -0.00167585
29.75 -0.00102543
29.76 -0.000372559
29.77 0.000248328
29.78 0.000792051
29.79 0.00123665
29.8 0.00155463
29.81 0.00171438
29.82 0.00172722
29.83 0.00156735
29.84 0.00125944
29.85 0.000820091
29.86 0.000261825
29.87 -0.000368365
29.88 -0.00104209
29.89 -0.00171671
29.9 -0.00235483
29.91 -0.00290873
29.92 -0.00335958
29.93 -0.0036645
29.94 -0.00381122
29.95 -0.00379867
29.96 -0.0035989
29.97 -0.00325178
29.98 -0.00275859
29.99 -0.00215099
30 -0.00146866
